Repository: PhasesResearchLab/popparsing

# popparsing: A arser for thermodynamic data stored in POP files

File: Mgni.pop
E-SYM CON P0=1E5 R0=8.314

@@ THERMOCHEMICAL DATA IN LIQUID
@@ 100-300

TABLE 100
C-N @@,1
CH P LIQ=F 1
S-R-S MG LIQ,,,,,
S-C T=1073, P=P0, X(NI)=@1
LABEL ALA1
EXPERIMENT ACR(MG)=@2:5%
TABLE_VALUE
 0.20230        0.771
 0.22600        0.722
 0.25400        0.672
 0.28390        0.623
 0.18470        0.746
 0.20840        0.710
 0.23580        0.667
 0.25950        0.626
 0.28900        0.570
 0.21590        0.709
 0.24690        0.656
 0.28040        0.600
 0.19450        0.740
 0.22560        0.681
 0.25880        0.635
 0.28950        0.577
 0.32410        0.519
 0.15000        0.822
 0.17210        0.787
 0.19280        0.748
 0.21300        0.708
 0.23170        0.678
 0.25270        0.640
 0.27040        0.607
 0.29050        0.577
 0.31020        0.550
 0.34380        0.506
TABLE_END

EN-SYM FUN HMRT=HMR/1000;
TABLE 200
C-N @@,1
CH P LIQ=F 1
S-R-S MG LIQ,,,,,
S-R-S NI LIQ,,,,,
S-C T=1005, P=P0, X(NI)=@1
EXPERIMENT HMRT=@2:10%
LABEL ALA2
TABLE_VALUE
 0.04800       -2.880
 0.10200       -5.780
 0.15300       -8.010
 0.05300       -3.080
 0.09900       -5.490
 0.14600       -7.330
 0.19400       -9.170
 0.02700       -1.620
 0.05600       -3.200
 0.08500       -4.620
 0.05100       -3.220
 0.10500       -5.820
 0.15700       -7.940
TABLE_END

ent fun ph1=(hmr+hmr.x(ni)-x(ni)*hmr.x(ni))/1000;
TABLE 300
C-N @@,1
CH P LIQ=F 1
S-R-S MG LIQ,,,,,
S-R-S NI LIQ,,,,,
S-C T=1005, P=P0, X(NI)=@1
EXPERIMENT PH1=@2:10%
LABEL ALA3
TABLE_VALUE
 0.02400      -60.360
 0.07500      -53.410
 0.12800      -44.960
 0.02700      -57.860
 0.07600      -52.630
 0.12200      -41.420
 0.17000      -39.540
 0.01300      -61.030
 0.04100      -54.390
 0.07000      -48.550
 0.02500      -63.440
 0.07800      -48.580
 0.13100      -42.170
TABLE_END

@@ WE NOW DEAL WITH 2 PHASE EQUILIBRIA
@@ LIQ-FCC, LIQ-HCP_A3
@@ REFERENCE
@@ 1000-

TABLE 1000
C-N @@,1
CH P LIQ HCP_A3=F 1
S-C T=@1, P=P0
EXPERIMENT X(LIQ,NI)=@2:5%
EXPERIMENT X(HCP_A3,NI)<0.01:1E-2
S-S-V X(HCP_A3,NI)=1E-3
LABEL ALHC
TABLE_VALUE
900.7 .0235
869.4 .052
836.8 .0741
812.1 .0938
781.0 .1129
TABLE_END


TABLE 1100
C-N @@,1
CH P LIQ FCC=F 1
S-C T=@1, P=P0
EXPERIMENT X(LIQ,NI)=@2:5%
EXPERIMENT X(FCC,NI)>0.98:1E-2
S-S-V X(FCC,NI)=0.9999
LABEL ALFC
TABLE_VALUE
1428 .8265
1545 .8872
1708 .9762
TABLE_END


@@NOW DEAL WITH THE CONGRUENT MELTING OF MGNI2
@@ LIQ-MGNI2
@@ REFERENCE
C-N 1,1
CH P LIQ,MGNI2=F 1
S-C P=P0, X(LIQ,MG)-X(MGNI2,MG)=0
EXPERIMENT T=1420:3
LABEL ACM

@@NOW DEAL WITH THE EUTECTIC POINT ON THE NI RICH END
C-N 2,1
CH P LIQ,MGNI2,FCC=F 1
S-C P=P0
EXPERIMENT T=1370:2
EXPERIMENT X(LIQ,NI)=0.803:5%
LABEL AIEU


@@NOW THE ENTHALPY OF FORMATION OF MGNI2 
C-N 3,1
CH P MGNI2=F 1
S-C P=P0 T=298.15 3*X(MG)=1
EXPERIMENT H=-59000:500
LABEL AENF



@@THIS THEN DEALS WITH THE TWO PHASE EQUILIBRIA IN L+MGNI2
TABLE 2000
C-N @@,1
CH P LIQ MGNI2=F 1
S-C X(LIQ,NI)=@2, P=P0
EXPERIMENT T=@1:5
LABEL ALM2
TABLE_VALUE
1054.4 .3004
1140.4 .3298
1163.9 .3388
1345 .3832
1385 .4347
1412 .4914
1418 .554
1417 .6236
1418 .6536
1413 .7012
1370 .7349
TABLE_END


@@ THIS DEALS WITH THE PERITECTIC MG2NI REACTION
C-N 10,1
CH P LIQ,MGNI2,MG2NI=F 1
S-C P=P0
EXPERIMENT T=1033:2
EXPERIMENT X(LIQ,NI)=0.29:5%
LABEL APER 


@@THIS THEN TAKES CARE OF THE EUTECTIC ON THE MG RICH END
C-N 11,1
CH P LIQ,HCP_A3,MG2NI=F 1
S-C P=P0
EXPERIMENT T=779:2
EXPERIMENT X(LIQ,NI)=0.113:5%
LABEL AEMG

C-N 12,1
CH P MG2NI=F 1
S-C P=P0 T=298.15 3*X(MG)=2
EXPERIMENT H=-40000:500
LABEL AENF

E-SYM FUN CPM2N=H.T;
TABLE 1200
C-N @@,1
CH P MG2NI=F 1
S-C T=@1, P=P0, 3*X(MG)=2
EXPERIMENT CPM2N=@2:2%
LABEL AM2C
TABLE_VALUE
3.35000E+0002 7.06800000E+0001 Circle Feufel
3.45000E+0002 7.12500000E+0001 Circle Feufel
3.55000E+0002 7.16400000E+0001 Circle Feufel
3.65000E+0002 7.19400000E+0001 Circle Feufel
3.75000E+0002 7.28100000E+0001 Circle Feufel
3.85000E+0002 7.29900000E+0001 Circle Feufel
3.95000E+0002 7.31700000E+0001 Circle Feufel
4.05000E+0002 7.36800000E+0001 Circle Feufel
4.15000E+0002 7.41600000E+0001 Circle Feufel
4.25000E+0002 7.44600000E+0001 Circle Feufel
4.35000E+0002 7.45200000E+0001 Circle Feufel
4.45000E+0002 7.51500000E+0001 Circle Feufel
4.55000E+0002 7.51200000E+0001 Circle Feufel
4.65000E+0002 7.52700000E+0001 Circle Feufel
4.75000E+0002 7.53600000E+0001 Circle Feufel
4.85000E+0002 7.59300000E+0001 Circle Feufel
4.95000E+0002 7.62600000E+0001 Circle Feufel
5.05000E+0002 7.62300000E+0001 Circle Feufel
5.15000E+0002 7.67400000E+0001 Circle Feufel
5.25000E+0002 7.68600000E+0001 Circle Feufel
5.35000E+0002 7.68000000E+0001 Circle Feufel
5.45000E+0002 7.68300000E+0001 Circle Feufel
5.55000E+0002 7.71900000E+0001 Circle Feufel
5.65000E+0002 7.74300000E+0001 Circle Feufel
5.75000E+0002 7.74900000E+0001 Circle Feufel
5.85000E+0002 7.77900000E+0001 Circle Feufel
5.95000E+0002 7.80900000E+0001 Circle Feufel
6.05000E+0002 7.82100000E+0001 Circle Feufel
6.15000E+0002 7.85700000E+0001 Circle Feufel
6.25000E+0002 7.86300000E+0001 Circle Feufel
6.35000E+0002 7.84500000E+0001 Circle Feufel
6.45000E+0002 7.90800000E+0001 Circle Feufel
6.55000E+0002 7.89900000E+0001 Circle Feufel
6.65000E+0002 7.89900000E+0001 Circle Feufel
6.75000E+0002 7.92000000E+0001 Circle Feufel
6.85000E+0002 7.95600000E+0001 Circle Feufel
6.95000E+0002 7.96200000E+0001 Circle Feufel
TABLE_END

@@THE FOLLOWING TABLE TAKES CARE OF THE LIQUID MG2NI TWO PHASE
@@EQUILIBIA
TABLE 3000
C-N @@,1
CH P LIQ MG2NI=F 1
S-C X(LIQ,NI)=@2, P=P0
EXPERIMENT T=@1:5
LABEL AM2N
TABLE_VALUE
834.2 .1236
879.9 .1393
917.6 .1563
960.6 .1836
994.5 .2192
1012.7 .2395
1023.2 .2662
TABLE_END


@@ STABILITY EQUILIBRIA RESTRICTIONS
TABLE 4000
C-N @@,1
CH P FCC MGNI2=F 1
CH P MG2NI=D
S-C T=@1, P=P0
EXPERIMENT DGM(MG2NI)<0:1E-2
LABEL AST1
TABLE_VALUE
1300
1200
1100
1000
900
800
700
600
500
400
300
200
TABLE_END

TABLE 5000
C-N @@,1
CH P HCP_A3 MG2NI=F 1
CH P MGNI2=D
S-C T=@1, P=P0
EXPERIMENT DGM(MGNI2)<0:1E-2
LABEL AST2
TABLE_VALUE
700
600
500
400
300
200 
TABLE_END

E-SY FUNCTION GLDD=MU(NI).X(NI);
TABLE 6000
C-N @@,1
CH P LIQ=F 1
S-C T=2500, P=P0, X(NI)=@1
EXPERIMENT GLDD>0:1E-2
LABEL ALDD
TABLE_VALUE
0.1
0.2
0.3
0.4
0.5
0.6
0.7
0.8
0.9
TABLE_END

SAVE
